Repository: MyonicS/External_Acidity_Paper

# Description
This repository hosts the companion jupyter notebook for the publication *External Acidity as Performance Descriptor in Polyolefin Cracking using Zeolite-Based Materials* (preprint posted to ChemRxiv under DOI.)
It provides an executable version of the manuscript generating all figures and analyses from raw experimental data.
The raw data is hosted on the Open Science Foundation repository under DOI:

## In Google Collab
The easiest way to run the notebook is in Google Collab.
Click the link below and run the notebook.
At release the notebook is running python 3.10. 
Cells at the top of the notebook clone the repository, install packages and download the experimental data to the Collab runtime. Note that these steps can take a couple minutes.

## Running the notebook locally
The notebook is optimized to run in Google Collab. When running the notebook locally delete or comment out all code cells before importing of modules. 
1. Clone the repository:
   ```sh
   git clone https://github.com/MyonicS/External_Acidity_Paper
   ```
2. (optional but recommended: Create a new python 3.10 environment)
3. Install the [spectrochempy library](https://www.spectrochempy.fr/latest/gettingstarted/install/install_win.html) either by following the instruction of the link or by running the command below:
   ```sh
   pip install spectrochempy
   ```
4. Install the remaining requirements by navigating to the repository and running.
   ```sh
   pip install -r requirements.txt
   ```
1. Download the experimental data from the OSF repository.
   You can do this manually by downloading the ZIP file from [here](https://osf.io/pfxh6/) and unzipping the folder into the repository, or by using the [datahugger](https://github.com/J535D165/datahugger) library
6. Run the notebook in your IDE of choice. We recommend VS code as it allows for interactive plots in-line, which can be enabled using 
   ```python
   %matplotlib widget
   ```
	at the start of a cell.

# Citing

When utilizing code or data from this study in an academic publication please cite the following preprint:
> Sebastian Rejman, *ChemRxiv*

# Bugs and Comments
Feels free to submit bug reports, comments or questions as issues.

File: results/TGA/outputs_ramped/Results_SR_TGA_0081_Z04.csv
,Filename,m_polymer,m_cat,coke_yield,P/C ratio,Tmax,T50
0,SR_TGA_0081_Z04p_P1-001-3-BM_ratio_01.txt,4.890993,8.15195,0.07744112494129522,0.5999782874036274,226.25,221.07
1,SR_TGA_0081_Z04p_P1-001-3-BM_ratio_02.txt,4.734477999999999,3.9778,0.044666803816598245,1.1902252501382673,228.3,219.54
2,SR_TGA_0081_Z04p_P1-001-3-BM_ratio_03.txt,4.708273,2.449456,0.02935896028119017,1.9221708820244168,240.61,226.33
3,SR_TGA_0081_Z04p_P1-001-3-BM_ratio_04.txt,4.710924,2.028887,0.025222864983599796,2.3219252723291146,246.39,232.52
4,SR_TGA_0081_Z04p_P1-001-3-BM_ratio_05.txt,4.648216,1.263407,0.017234569133620325,3.6791121150983015,277.03,251.84
5,SR_TGA_0081_Z04p_P1-001-3-BM_ratio_06.txt,4.641962,1.061551,0.015266174087594895,4.372811103752905,290.34,261.55
6,SR_TGA_0081_Z04p_P1-001-3-BM_ratio_07.txt,4.480859000000001,0.694717,0.011886113800947534,6.449905501088933,316.43,285.75
7,SR_TGA_0081_Z04p_P1-001-3-BM_ratio_08.txt,4.583095,0.501767,0.008943519608474197,9.133910759376365,327.01,297.92

File: results/TGA/outputs_ramped/Results_SR_TGA_0083_Z02.csv
,Filename,m_polymer,m_cat,coke_yield,P/C ratio,Tmax,T50
0,SR_TGA_0083_Z02p_P1-001-3-BM_ratio_01.txt,4.802657999999999,8.478984,0.03922744446929162,0.5664190426588844,229.72,227.21
1,SR_TGA_0083_Z02p_P1-001-3-BM_ratio_02.txt,4.685263000000001,4.151548,0.020065255675081644,1.1285580703872389,237.65,230.31
2,SR_TGA_0083_Z02p_P1-001-3-BM_ratio_03.txt,4.6032150000000005,2.614673,0.013534019158349113,1.7605318141121282,245.01,234.58
3,SR_TGA_0083_Z02p_P1-001-3-BM_ratio_04.txt,4.7976280000000004,2.01434,0.00981193206309457,2.381736946096489,252.73,241.62
4,SR_TGA_0083_Z02p_P1-001-3-BM_ratio_05.txt,4.624357,1.46414,0.00810685680192946,3.158411763902359,265.71,254.36
5,SR_TGA_0083_Z02p_P1-001-3-BM_ratio_06.txt,4.626803,0.956358,0.0048556206088739865,4.837940394705748,284.33,267.14
6,SR_TGA_0083_Z02p_P1-001-3-BM_ratio_07.txt,4.677956,0.749574,0.004330310075597137,6.240819452115469,297.23,277.38
7,SR_TGA_0083_Z02p_P1-001-3-BM_ratio_08.txt,4.605426,0.551015,0.003239874009483588,8.358077366314891,306.94,286.76

File: results/TGA/outputs_ramped/Results_SR_TGA_0084_Z03.csv
,Filename,m_polymer,m_cat,coke_yield,P/C ratio,Tmax,T50
0,SR_TGA_0084_Z03p_P1-001-3-BM_ratio_01.txt,4.542887,9.029387,0.060129824932911656,0.5031224157298829,216.91,216.82
1,SR_TGA_0084_Z03p_P1-001-3-BM_ratio_02.txt,4.8374619999999995,4.345076,0.031132234217033643,1.1133204574557498,228.15,220.88
2,SR_TGA_0084_Z03p_P1-001-3-BM_ratio_03.txt,4.829339,2.797257,0.020001495028615732,1.7264552381136233,230.76,222.83
3,SR_TGA_0084_Z03p_P1-001-3-BM_ratio_04.txt,4.643729,2.059103,0.014601627269808386,2.2552193843629973,241.04,228.1
4,SR_TGA_0084_Z03p_P1-001-3-BM_ratio_05.txt,4.667351,1.285499,0.009808990153086835,3.6307698411278424,259.28,243.68
5,SR_TGA_0084_Z03p_P1-001-3-BM_ratio_06.txt,4.611543,1.021615,0.007945063073249038,4.513973463584619,270.04,250.43
6,SR_TGA_0084_Z03p_P1-001-3-BM_ratio_07.txt,4.392422,0.719902,0.005865328968846796,6.101416581701398,280.68,261.24
7,SR_TGA_0084_Z03p_P1-001-3-BM_ratio_08.txt,4.7673440000000005,0.570525,0.0056605942428320805,8.35606502782525,296.35,273.0

File: results/TGA/outputs_ramped/Results_SR_TGA_0116_Z09.csv
,Filename,m_polymer,m_cat,coke_yield,P/C ratio,Tmax,T50
0,SR_TGA_0116_Z09p_P1-001-3_ratio_01.txt,4.7144829999999995,8.009281,0.03789577775548235,0.5886274935290695,232.23,231.23
1,SR_TGA_0116_Z09p_P1-001-3_ratio_02.txt,4.643547999999999,3.940023,0.018923676464634394,1.1785586023228796,243.42,237.08
2,SR_TGA_0116_Z09p_P1-001-3_ratio_03.txt,4.809877999999999,2.59791,0.012247711896226894,1.851441350932095,251.0,240.57
3,SR_TGA_0116_Z09p_P1-001-3_ratio_04.txt,4.831084,1.864167,0.008744000311317302,2.591551078846477,255.22,242.45
4,SR_TGA_0116_Z09p_P1-001-3_ratio_05.txt,4.761537,1.264436,0.0062677240563289134,3.7657398239214954,265.94,250.85
5,SR_TGA_0116_Z09p_P1-001-3_ratio_06.txt,4.723122,0.924055,0.004841289299747085,5.111299652076987,281.34,262.84
6,SR_TGA_0116_Z09p_P1-001-3_ratio_07.txt,4.777289,0.811216,0.004318348753864363,5.889046813672313,287.45,267.2
7,SR_TGA_0116_Z09p_P1-001-3_ratio_08.txt,4.8609279999999995,0.687401,0.003603015720455008,7.071459017371228,295.02,272.92

File: results/TGA/outputs_ramped/Results_SR_TGA_0118_Z11.csv
,Filename,m_polymer,m_cat,coke_yield,P/C ratio,Tmax,T50
0,SR_TGA_0118_Z11p_P1-001-3-BM_ratio_01.txt,4.823292,7.479231,0.07053502047978831,0.644891433357253,243.74,242.41
1,SR_TGA_0118_Z11p_P1-001-3-BM_ratio_02.txt,4.795311,3.846797,0.05031894698800549,1.2465724081619072,271.61,256.6
2,SR_TGA_0118_Z11p_P1-001-3-BM_ratio_03.txt,4.671733000000001,2.58104,0.035762745858977894,1.8100196045005117,272.15,253.96
3,SR_TGA_0118_Z11p_P1-001-3-BM_ratio_04.txt,4.664077,1.851634,0.02754864467289028,2.5188979031493264,285.15,260.96
4,SR_TGA_0118_Z11p_P1-001-3-BM_ratio_05.txt,4.670988,1.10783,0.018594781232578593,4.21634005217407,300.26,281.74
5,SR_TGA_0118_Z11p_P1-001-3-BM_ratio_06.txt,4.453812,0.92707,0.016231039837334867,4.804180914062584,310.38,283.2
6,SR_TGA_0118_Z11p_P1-001-3-BM_ratio_07.txt,4.652526,0.783235,0.014387453181347067,5.940140570837616,331.38,299.54
7,SR_TGA_0118_Z11p_P1-001-3-BM_ratio_08.txt,4.628677,0.571141,0.01072163817004297,8.104263220465699,347.28,314.27

File: results/TGA/outputs_ramped/Results_SR_TGA_0124_Z13.csv
,Filename,m_polymer,m_cat,coke_yield,P/C ratio,Tmax,T50
0,SR_TGA_0124_Z13p_P1-001-3_BM_ratio_01.txt,5.8286489999999995,5.970925,0.05232447519142082,0.9761718661681397,224.1,219.5
1,SR_TGA_0124_Z13p_P1-001-3_BM_ratio_02.txt,5.030644000000001,8.04319,0.06780960847159943,0.6254538311291914,226.67,222.59
2,SR_TGA_0124_Z13p_P1-001-3_BM_ratio_03.txt,4.699409999999999,3.900659,0.04273898212754361,1.2047733472728581,230.01,223.26
3,SR_TGA_0124_Z13p_P1-001-3_BM_ratio_04.txt,4.626645,2.026905,0.021943546565599836,2.2826156134599302,231.21,220.03
4,SR_TGA_0124_Z13p_P1-001-3_BM_ratio_05.txt,4.828475000000001,2.628872,0.02894019333226333,1.8367098131822321,230.43,220.76
5,SR_TGA_0124_Z13p_P1-001-3_BM_ratio_06.txt,4.653779,0.902138,0.010627492195052666,5.158610988562725,259.26,240.58
6,SR_TGA_0124_Z13p_P1-001-3_BM_ratio_07.txt,4.699036,0.748208,0.009054410308837812,6.2803872719885385,268.97,247.79
7,SR_TGA_0124_Z13p_P1-001-3_BM_ratio_08.txt,4.656963,0.415957,0.005768351605971524,11.195779852244343,295.26,269.58

File: results/TGA/outputs_ramped/Results_SR_TGA_0129_Z14.csv
,Filename,m_polymer,m_cat,coke_yield,P/C ratio,Tmax,T50
0,SR_TGA_0129_Z14p_P1-001-3-BM_ratio_01.txt,5.129593999999999,6.890475,0.09930337566676804,0.744447080934188,262.92,252.67
1,SR_TGA_0129_Z14p_P1-001-3-BM_ratio_02.txt,4.9903319999999995,3.323828,0.06540446607560388,1.5013809378824656,263.78,246.27
2,SR_TGA_0129_Z14p_P1-001-3-BM_ratio_03.txt,5.056084,2.380091,0.05135515944750911,2.1243238178708292,273.26,253.16
3,SR_TGA_0129_Z14p_P1-001-3-BM_ratio_04.txt,4.530946,1.661118,0.044170908238588553,2.727648487344066,288.87,266.44
4,SR_TGA_0129_Z14p_P1-001-3-BM_ratio_05.txt,4.735927,1.16657,0.03623641158320214,4.059702375339671,318.55,293.2
5,SR_TGA_0129_Z14p_P1-001-3-BM_ratio_06.txt,4.761367,0.892111,0.029753430054856117,5.337191223962041,339.83,311.99
6,SR_TGA_0129_Z14p_P1-001-3-BM_ratio_07.txt,4.780743999999999,0.510334,0.02209363228819616,9.367872804868968,352.93,325.18
7,SR_TGA_0129_Z14p_P1-001-3-BM_ratio_08.txt,4.716347000000001,0.523241,0.019565142259464794,9.013718343937118,361.74,333.08

File: results/TGA/outputs_ramped/Results_SR_TGA_0134_Z03.csv
,Filename,m_polymer,m_cat,coke_yield,P/C ratio,Tmax,T50
0,SR_TGA_0134_Z03p_P1-001-3-BM_ratio_01.txt,4.782201000000001,0.537672,0.004845049382073215,8.894271972503683,299.93,273.0
1,SR_TGA_0134_Z03p_P1-001-3-BM_ratio_02.txt,4.6486979999999996,2.071214,0.013845597197322845,2.2444315266312413,236.83,228.82
2,SR_TGA_0134_Z03p_P1-001-3-BM_ratio_03.txt,4.6552690000000005,0.98598,0.007676892570547466,4.721463924217531,271.2,250.68
3,SR_TGA_0134_Z03p_P1-001-3-BM_ratio_04.txt,4.693651,0.788587,0.00661830204248249,5.951976129456864,279.45,256.69
4,SR_TGA_0134_Z03p_P1-001-3-BM_ratio_05.txt,4.722716,2.835411,0.021733892107846424,1.6656195521566362,232.0,223.08
5,SR_TGA_0134_Z03p_P1-001-3-BM_ratio_06.txt,4.764144999999999,3.980741,0.026955938578695573,1.1967985357500022,221.99,216.4
6,SR_TGA_0134_Z03p_P1-001-3-BM_ratio_07.txt,4.777052,7.874016,0.0497666761843914,0.6066855845860614,223.19,220.27
